Repository: rockpyer/si-hardness

# Monterey Hardness

**Interactive data companion to Weller & Behl (2026)**
*Unique hardness and porosity patterns in siliceous rocks of the Monterey Formation, Belridge Oil Field, California*
SPE-232849

🌐 **[si-hardness.ryweller.com](https://si-hardness.ryweller.com)**

---

## About

This is the open-data companion site to a 2026 SPE manuscript presenting 1,546 rebound-hardness (Leeb HLD) measurements from siliceous mudrocks of the Monterey Formation, collected across four cored wells in the Belridge Oil Field, San Joaquin Basin, California.

The site provides an interactive explorer for the full dataset — filter by silica phase, depth, porosity, composition, and well; visualize any combination of variables; and download a filtered CSV or reproduce the paper's key figures with one click.

### Key findings

- **Composition is the first-order control on hardness** within every burial/diagenetic group — stronger than burial depth or porosity alone
- The opal-A → opal-CT transition produces the largest single hardness jump (+47% HLD median)
- Opal-CT resists mechanical compaction with burial, making it uniquely burial-resistant
- Within each phase, porosity *positively* correlates with hardness — an inversion of the classical porosity-strength relationship, driven by detrital clay content
- 12k′-quartz rocks gain 25–30% HLD over 6k′-quartz without further phase change, likely driven by clay diagenesis and early oil catagenesis

## Dataset

| Field | Description |
|-------|-------------|
| Rebound hardness (HLD) | Leeb rebound, 1,546 measurements |
| Helium porosity (%) | Core-plug, paired subset |
| Silica (%) | Biogenic + diagenetic, XRD |
| Detritus (%) | Clay + quartz detritus |
| Silica phase | opal-A · mixed A-CT · opal-CT · 6k′-quartz · 12k′-quartz |
| Depth (ft TVD) | 800–12,600 ft |
| Well | 4 cores, Belridge Oil Field |

Full data available as [`assets/data.csv`](assets/data.csv) and [`assets/data.json`](assets/data.json).

## Cite this work

> Weller, R. W., & Behl, R. J. (2026). Unique hardness and porosity patterns in siliceous rocks of the Monterey Formation, Belridge Oil Field, California. *SPE-232849.*

Licensed [CC BY-SA 4.0](https://creativecommons.org/licenses/by-sa/4.0/) — you are free to share and adapt with attribution and share-alike.

## Repository

Static site — no build step, no external dependencies. Open `index.html` directly in a browser or serve with any static host.

```
index.html          # full page (dataset embedded inline)
assets/
├── styles.css      # all styling
├── main.js         # filtering, charting, export
├── data.json       # 1,546 measurements
└── data.csv        # same data, flat CSV
```

File: assets/data.csv (part 1 of 3)
Well,Depth_ft,Silica_pct,Detritus_pct,Phase,DetritusGroup,HLD,HLD_StdDev,XRD,Perm_Kair_md,POR_he_pct,GrainDensity_gcc,TOC_pct,Quality,UCS_MPa_Lee
548D1-35,809.63,32.02,67.98,opal-A,high,328.0,20.0,N,,,,,poor,14.41178126
548D1-35,809.7,29.18,70.82,opal-A,high,325.0,24.0,N,,,,,very good,14.10307251
548D1-35,811.24,26.72,73.28,opal-A,high,304.0,24.0,N,,,,,very good,12.49961
548D1-35,811.34,24.96,75.04,opal-A,high,303.0,,N,,,,,very good,12.43762329
548D1-35,811.37,27.22,72.78,opal-A,high,300.0,11.0,N,,,,,very good,12.18768499
548D1-35,811.4,22.18,77.82,opal-A,high,306.0,15.0,N,,,,,very good,12.62843497
548D1-35,811.44,25.17,74.83,opal-A,high,303.0,12.0,N,,,,,very good,12.45567092
548D1-35,811.47,27.14,72.86,opal-A,high,303.0,8.0,N,,64.6,2.47,,very good,12.41060086
548D1-35,811.5,23.26,76.74,opal-A,high,313.0,21.0,N,,64.6,2.47,,very good,13.16941958
548D1-35,811.53,26.58,73.42,opal-A,high,300.0,12.0,N,,,,,very good,12.18768499
548D1-35,811.57,27.58,72.42,opal-A,high,302.0,8.0,N,,,,,very good,12.35673199
548D1-35,811.6,24.47,75.53,opal-A,high,308.0,11.0,N,,,,,very good,12.77577775
548D1-35,811.8,25.01,74.99,opal-A,high,304.0,10.0,N,,,,,very good,12.50090467
548D1-35,811.83,24.46,75.54,opal-A,high,304.0,12.0,N,,,,,very good,12.47891351
548D1-35,811.86,23.78,76.22,opal-A,high,320.0,19.0,N,,,,,very good,13.72646903
548D1-35,811.89,27.21,72.79,opal-A,high,319.0,16.0,N,,,,,very good,13.61320532
548D1-35,811.93,26.99,73.01,opal-A,high,314.0,25.0,N,,,,,very good,13.24739614
548D1-35,811.96,30.53,69.47,opal-A,high,334.0,32.0,N,,,,,very good,14.85306164
548D1-35,811.99,22.91,77.09,opal-A,high,323.0,16.0,N,,,,,very good,13.99056478
548D1-35,812.03,24.34,75.66,opal-A,high,316.0,18.0,N,,,,,very good,13.44505969
548D1-35,812.06,25.39,74.61,opal-A,high,312.0,18.0,N,,,,,very good,13.07880109
548D1-35,812.09,28.36,71.64,opal-A,high,320.0,14.0,N,,,,,very good,13.68671994
548D1-35,812.12,29.46,70.54,opal-A,high,337.0,20.0,N,,,,,very good,15.13789216
548D1-35,812.16,25.01,74.99,opal-A,high,326.0,10.0,N,,,,,very good,14.18168035
548D1-35,812.19,27.27,72.73,opal-A,high,331.0,18.0,N,,,,,very good,14.58839012
548D1-35,812.29,25.28,74.72,opal-A,high,311.0,19.0,N,,,,,poor,13.02832737
548D1-35,813.78,30.26,69.74,opal-A,high,324.0,16.0,N,,,,,very good,14.03846434
548D1-35,813.81,28.51,71.49,opal-A,high,327.0,21.0,N,,,,,very good,14.25383531
548D1-35,813.85,29.59,70.41,opal-A,high,317.0,30.0,N,,,,,very good,13.5190664
548D1-35,813.88,33.77,66.23,opal-A,high,322.0,16.0,N,,,,,very good,13.89669463
548D1-35,813.91,28.52,71.48,opal-A,high,340.0,21.0,N,,,,,very good,15.40359641
548D1-35,813.94,30.64,69.36,opal-A,high,323.0,9.0,N,,,,,very good,13.94042206
548D1-35,813.98,37.35,62.65,opal-A,high,328.0,13.0,N,,,,,very good,14.39924846
548D1-35,814.01,34.61,65.39,opal-A,high,326.0,6.0,N,,,,,very good,14.22434007
548D1-35,814.04,34.35,65.65,opal-A,high,324.0,10.0,N,,,,,very good,14.00796386
548D1-35,814.08,35.3,64.7,opal-A,high,324.0,11.0,N,,,,,very good,14.00796386
548D1-35,814.11,33.57,66.43,opal-A,high,320.0,8.0,N,,,,,very good,13.69239133
548D1-35,814.14,28.27,71.73,opal-A,high,320.0,13.0,N,,,,,very good,13.73784711
548D1-35,814.17,33.65,66.35,opal-A,high,321.0,15.0,N,,,,,very good,13.79030784
548D1-35,814.21,33.15,66.85,opal-A,high,315.0,17.0,N,,,,,very good,13.29550509
548D1-35,814.24,31.59,68.41,opal-A,high,319.0,12.0,N,,,,,very good,13.61546141
548D1-35,814.27,30.72,69.28,opal-A,high,318.0,10.0,N,,,,,very good,13.53447726
548D1-35,814.3,28.41,71.59,opal-A,high,315.0,11.0,N,,,,,very good,13.35346651
548D1-35,814.34,33.14,66.86,opal-A,high,317.0,11.0,N,,,,,very good,13.51579969
548D1-35,814.37,31.71,68.29,opal-A,high,305.0,15.0,N,,,,,very good,12.58273977
548D1-35,814.4,32.8,67.2,opal-A,high,312.0,16.0,N,,,,,very good,13.06616436
548D1-35,814.44,37.81,62.19,opal-A,high,305.0,17.0,N,,,,,very good,12.59316979
548D1-35,814.47,38.99,61.01,opal-A,high,310.0,10.0,N,,65.8,2.28,,very good,12.96801596
548D1-35,814.57,41.26,58.74,opal-A,mod,313.0,11.0,N,,,,,very good,13.21313921
548D1-35,814.6,40.09,59.91,opal-A,mod,323.0,13.0,N,,,,,very good,13.95727692
548D1-35,814.63,43.85,56.15,opal-A,mod,325.0,11.0,N,,,,,very good,14.13036482
548D1-35,814.66,42.66,57.34,opal-A,mod,330.0,10.0,N,,,,,very good,14.53409755
548D1-35,814.7,38.2,61.8,opal-A,high,320.0,14.0,N,,,,,very good,13.75835141
548D1-35,814.73,35.21,64.79,opal-A,high,304.0,11.0,N,,,,,good,12.52812373
548D1-35,814.76,36.41,63.59,opal-A,high,308.0,9.0,N,,,,,very good,12.82837287
548D1-35,814.8,34.31,65.69,opal-A,high,313.0,12.0,N,,,,,very good,13.18033591
548D1-35,814.83,33.88,66.12,opal-A,high,323.0,13.0,N,,,,,very good,13.99056478
548D1-35,814.86,32.11,67.89,opal-A,high,334.0,5.0,N,,,,,very good,14.84444936
548D1-35,814.89,31.7,68.3,opal-A,high,331.0,8.0,N,,,,,very good,14.66261439
548D1-35,814.93,35.07,64.93,opal-A,high,329.0,16.0,N,,,,,very good,14.42014252
548D1-35,814.96,35.12,64.88,opal-A,high,326.0,12.0,N,,,,,very good,14.22286691
548D1-35,814.99,35.47,64.53,opal-A,high,345.0,22.0,N,,,,,very good,15.90289257
548D1-35,815.03,35.65,64.35,opal-A,high,326.0,12.0,N,,,,,very good,14.18168035
548D1-35,815.06,39.97,60.03,opal-A,high,324.0,9.0,N,,,,,very good,14.0649518
548D1-35,815.09,37.37,62.63,opal-A,high,319.0,11.0,N,,,,,very good,13.60756673
548D1-35,831.56,41.92,58.08,opal-A,mod,324.0,12.0,N,,63.5,2.45,,very good,14.00796386
548D1-35,831.6,35.76,64.24,opal-A,high,307.0,12.0,N,,,,,very good,12.74010111
548D1-35,831.63,32.35,67.65,opal-A,high,322.0,9.0,N,,,,,very good,13.85980164
548D1-35,831.66,34.16,65.84,opal-A,high,332.0,13.0,N,,,,,very good,14.75248775
548D1-35,831.7,38.83,61.17,opal-A,high,323.0,13.0,N,,,,,very good,13.98090796
548D1-35,831.73,32.03,67.97,opal-A,high,340.0,19.0,N,,,,,very good,15.39243285
548D1-35,831.76,34.35,65.65,opal-A,high,330.0,17.0,N,,,,,very good,14.53560294
548D1-35,831.79,35.31,64.69,opal-A,high,322.0,17.0,N,,,,,very good,13.92118429
548D1-35,831.83,35.87,64.13,opal-A,high,329.0,16.0,N,,,,,very good,14.48600713
548D1-35,831.86,35.86,64.14,opal-A,high,339.0,13.0,N,,,,,very good,15.32562119
548D1-35,831.89,31.8,68.2,opal-A,high,327.0,13.0,N,,,,,very good,14.26417309
548D1-35,831.92,33.89,66.11,opal-A,high,337.0,15.0,N,,,,,very good,15.16142824
548D1-35,831.96,34.33,65.67,opal-A,high,361.0,6.0,N,,,,,very good,17.39122929
548D1-35,831.99,34.3,65.7,opal-A,high,347.0,11.0,N,,,,,very good,16.06679286
548D1-35,832.02,33.47,66.53,opal-A,high,336.0,9.0,N,,,,,very good,15.06126197
548D1-35,832.06,33.04,66.96,opal-A,high,313.0,9.0,N,,,,,very good,13.16941958
548D1-35,832.09,34.61,65.39,opal-A,high,320.0,19.0,N,,,,,very good,13.74638685
548D1-35,832.12,34.05,65.95,opal-A,high,324.0,11.0,N,,,,,very good,14.06029105
548D1-35,832.15,34.83,65.17,opal-A,high,327.0,17.0,N,,,,,very good,14.25383531
548D1-35,832.19,37.17,62.83,opal-A,high,338.0,17.0,N,,,,,very good,15.24962003
548D1-35,832.22,34.4,65.6,opal-A,high,336.0,11.0,N,,,,,very good,15.06126197
548D1-35,832.25,35.62,64.38,opal-A,high,309.0,4.0,N,,,,,very good,12.84822944
548D1-35,832.32,31.89,68.11,opal-A,high,327.0,11.0,N,,,,,very good,14.32843487
548D1-35,832.35,33.29,66.71,opal-A,high,321.0,18.0,N,,,,,poor,13.80631388
548D1-35,832.38,32.34,67.66,opal-A,high,321.0,36.0,N,,,,,very good,13.81966644
548D1-35,832.42,33.74,66.26,opal-A,high,310.0,13.0,N,,,,,very good,12.97804844
548D1-35,832.45,32.08,67.92,opal-A,high,307.0,3.0,N,,,,,very good,12.70005108
548D1-35,832.55,36.44,63.56,opal-A,high,317.0,14.0,N,,,,,very good,13.50535151
548D1-35,832.58,30.03,69.97,opal-A,high,317.0,26.0,N,2.5,60.7,2.46,,very good,13.51579969
548D1-35,832.61,30.04,69.96,opal-A,high,313.0,14.0,N,2.5,60.7,2.46,,very good,13.14216831
548D1-35,832.65,31.95,68.05,opal-A,high,319.0,14.0,N,,,,,very good,13.60756673
548D1-35,832.68,31.51,68.49,opal-A,high,323.0,19.0,N,,,,,very good,13.98090796
548D1-35,832.71,35.24,64.76,opal-A,high,325.0,15.0,N,,,,,very good,14.14403078
548D1-35,832.75,30.88,69.12,opal-A,high,330.0,16.0,N,,,,,very good,14.56021315
548D1-35,832.78,33.98,66.02,opal-A,high,328.0,16.0,N,,,,,very good,14.39229051
548D1-35,832.81,35.82,64.18,opal-A,high,323.0,16.0,N,,,,,very good,13.9836112
548D1-35,832.84,33.71,66.29,opal-A,high,314.0,9.0,N,,,,,very good,13.26799291
548D1-35,832.88,32.48,67.52,opal-A,high,309.0,9.0,N,,,,,very good,12.87807194
548D1-35,832.94,42.13,57.87,opal-A,mod,315.0,10.0,N,,,,,very good,13.32307433
548D1-35,832.98,38.42,61.58,opal-A,high,315.0,14.0,N,,,,,very good,13.34517087
548D1-35,833.01,34.66,65.34,opal-A,high,326.0,18.0,N,,,,,very good,14.24350503
548D1-35,833.04,36.22,63.78,opal-A,high,318.0,14.0,N,,,,,very good,13.53447726
548D1-35,833.07,36.76,63.24,opal-A,high,325.0,23.0,N,,,,,very good,14.09528439
548D1-35,833.11,32.99,67.01,opal-A,high,321.0,14.0,N,,,,,very good,13.82921188
548D1-35,833.14,33.39,66.61,opal-A,high,333.0,12.0,N,,,,,very good,14.75860076
548D1-35,833.17,38.46,61.54,opal-A,high,320.0,8.0,N,,,,,very good,13.75303254
548D1-35,833.2,35.12,64.88,opal-A,high,331.0,20.0,N,,,,,very good,14.6201544
548D1-35,833.24,35.3,64.7,opal-A,high,327.0,17.0,N,,,,,very good,14.31597455
548D1-35,833.27,37.36,62.64,opal-A,high,321.0,15.0,N,,,,,very good,13.81966644
548D1-35,833.3,36.31,63.69,opal-A,high,318.0,20.0,N,,,,,very good,13.5583286
548D1-35,833.34,36.41,63.59,opal-A,high,304.0,7.0,N,,,,,very good,12.48580853
548D1-35,833.37,34.18,65.82,opal-A,high,324.0,20.0,N,,,,,very good,14.03846434
548D1-35,833.4,34.41,65.59,opal-A,high,317.0,11.0,N,,,,,very good,13.46038619
548D1-35,833.43,31.5,68.5,opal-A,high,318.0,14.0,N,,,,,very good,13.56816195
548D1-35,833.47,33.08,66.92,opal-A,high,330.0,11.0,N,,,,,very good,14.57429482
548D1-35,833.57,32.08,67.92,opal-A,high,342.0,13.0,N,3.0,63.9,2.47,,very good,15.6172491
548D1-35,833.6,33.06,66.94,opal-A,high,324.0,14.0,N,,,,,very good,14.07194583
548D1-35,833.63,31.51,68.49,opal-A,high,338.0,19.0,N,,,,,very good,15.24962003
548D1-35,833.66,36.8,63.2,opal-A,high,339.0,26.0,N,,,,,very good,15.30785377
548D1-35,833.7,31.23,68.77,opal-A,high,336.0,11.0,N,,,,,very good,15.03632398
548D1-35,833.73,36.63,63.37,opal-A,high,348.0,16.0,N,,,,,very good,16.12347066
548D1-35,833.76,44.54,55.46,opal-A,mod,344.0,11.0,N,,,,,very good,15.76350477
548D1-35,833.79,41.14,58.86,opal-A,mod,329.0,5.0,N,,,,,very good,14.49561247
548D1-35,833.83,38.68,61.32,opal-A,high,319.0,17.0,N,,,,,very good,13.63578305
548D1-35,833.86,35.25,64.75,opal-A,high,315.0,9.0,N,,,,,good,13.35346651
548D1-35,833.89,38.55,61.45,opal-A,high,314.0,8.0,N,,,,,good,13.28265898
548D1-35,833.93,37.54,62.46,opal-A,high,328.0,9.0,N,,,,,very good,14.35755113
548D1-35,833.96,32.72,67.28,opal-A,high,328.0,20.0,N,,,,,very good,14.37838468
548D1-35,1355.0,28.23,71.77,opal-A,high,313.0,8.0,N,,,,,very good,13.19308306
548D1-35,1355.03,29.68,70.32,opal-A,high,307.0,7.0,N,,,,,very good,12.73878167
548D1-35,1355.07,22.78,77.22,opal-A,high,306.0,9.0,N,,,,,very good,12.62451175
548D1-35,1355.1,25.68,74.32,opal-A,high,308.0,7.0,N,,,,,very good,12.7823955
548D1-35,1355.13,19.59,80.41,opal-A,high,308.0,3.0,N,,,,,very good,12.80359531
548D1-35,1355.16,19.26,80.74,opal-A,high,305.0,6.0,N,,,,,very good,12.60708993
548D1-35,1355.2,27.85,72.15,opal-A,high,313.0,7.0,N,,,,,very good,13.19126129
548D1-35,1355.23,24.07,75.93,opal-A,high,316.0,6.0,N,,,,,very good,13.37838441
548D1-35,1355.26,21.81,78.19,opal-A,high,304.0,6.0,N,,,,,very good,12.47891351
548D1-35,1355.3,23.04,76.96,opal-A,high,309.0,7.0,N,,,,,very good,12.87807194
548D1-35,1355.33,24.18,75.82,opal-A,high,315.0,13.0,N,,,,,very good,13.32307433
548D1-35,1355.36,21.87,78.13,opal-A,high,311.0,5.0,N,,,,,very good,13.01753694
548D1-35,1355.39,19.29,80.71,opal-A,high,320.0,18.0,N,,,,,very good,13.72646903
548D1-35,1355.43,21.67,78.33,opal-A,high,305.0,9.0,N,,,,,very good,12.61196561
548D1-35,1355.59,33.31,66.69,opal-A,high,309.0,10.0,N,,,,,very good,12.86562915
548D1-35,1355.62,21.66,78.34,opal-A,high,307.0,5.0,N,,,,,very good,12.70005108
548D1-35,1355.66,24.75,75.25,opal-A,high,308.0,3.0,N,,,,,very good,12.77577775
548D1-35,1355.69,22.62,77.38,opal-A,high,305.0,4.0,N,,,,,very good,12.58273977
548D1-35,1355.72,21.2,78.8,opal-A,high,313.0,7.0,N,,,,,very good,13.16505559
548D1-35,1355.76,33.14,66.86,opal-A,high,306.0,6.0,N,,,,,very good,12.68042351
548D1-35,1355.89,24.11,75.89,opal-A,high,313.0,11.0,N,,,,,very good,13.16941958
548D1-35,1355.92,23.73,76.27,opal-A,high,308.0,6.0,N,,,,,very good,12.80359531
548D1-35,1355.95,26.07,73.93,opal-A,high,311.0,9.0,N,,,,,very good,13.00002155
548D1-35,1355.98,29.69,70.31,opal-A,high,323.0,10.0,N,,,,,very good,13.99781177
548D1-35,1356.02,27.95,72.05,opal-A,high,313.0,6.0,N,,,,,very good,13.18033591
548D1-35,1356.05,27.66,72.34,opal-A,high,317.0,10.0,N,,,,,very good,13.49947796
548D1-35,1356.08,27.2,72.8,opal-A,high,318.0,10.0,N,,,,,very good,13.53447726
548D1-35,1356.12,24.37,75.63,opal-A,high,315.0,7.0,N,,,,,very good,13.33411802
548D1-35,1356.15,31.35,68.65,opal-A,high,309.0,4.0,N,,,,,very good,12.91012296
548D1-35,1356.18,25.97,74.03,opal-A,high,316.0,8.0,N,,,,,very good,13.38577642
548D1-35,1356.21,25.51,74.49,opal-A,high,308.0,5.0,N,,,,,very good,12.80359531
548D1-35,1356.25,26.42,73.58,opal-A,high,305.0,10.0,N,,,,,very good,12.58273977
548D1-35,1356.28,23.78,76.22,opal-A,high,305.0,7.0,N,,,,,very good,12.60708993
548D1-35,1356.31,26.26,73.74,opal-A,high,311.0,11.0,N,,,,,very good,13.02832737
548D1-35,1356.35,27.45,72.55,opal-A,high,301.0,11.0,N,,,,,very good,12.27043465
548D1-35,1356.38,32.3,67.7,opal-A,high,305.0,11.0,N,,,,,very good,12.57058233
548D1-35,1356.41,28.46,71.54,opal-A,high,300.0,4.0,N,,,,,very good,12.23490194
548D1-35,1356.44,27.92,72.08,opal-A,high,310.0,12.0,N,,,,,very good,12.94225376
548D1-35,1356.48,27.36,72.64,opal-A,high,308.0,13.0,N,,,,,very good,12.77886561
548D1-35,1356.54,21.73,78.27,opal-A,high,306.0,6.0,N,1.0,60.8,2.43,,very good,12.66817169
548D1-35,1356.58,28.96,71.04,opal-A,high,308.0,13.0,N,1.0,60.8,2.43,,very good,12.8184561
548D1-35,1356.61,23.74,76.26,opal-A,high,301.0,3.0,N,,,,,very good,12.29418044
548D1-35,1356.64,23.1,76.9,opal-A,high,306.0,8.0,N,,,,,very good,12.62451175
548D1-35,1356.67,23.95,76.05,opal-A,high,312.0,9.0,N,,,,,very good,13.07374493
548D1-35,1356.71,27.07,72.93,opal-A,high,306.0,7.0,N,,,,,very good,12.66817169
548D1-35,1356.74,24.36,75.64,opal-A,high,307.0,5.0,N,,,,,very good,12.69794667
548D1-35,1356.77,24.13,75.87,opal-A,high,317.0,30.0,N,,,,,very good,13.48969439
548D1-35,1356.8,23.33,76.67,opal-A,high,309.0,9.0,N,,,,,very good,12.89301917
548D1-35,1356.84,22.94,77.06,opal-A,high,304.0,5.0,N,,,,,very good,12.48925747
548D1-35,1356.87,22.91,77.09,opal-A,high,317.0,30.0,N,,,,,very good,13.49947796
548D1-35,1356.9,22.13,77.87,opal-A,high,298.0,5.0,N,,,,,very good,12.09212708
548D1-35,1356.94,21.56,78.44,opal-A,high,303.0,11.0,N,,,,,very good,12.4067453
548D1-35,1356.97,22.62,77.38,opal-A,high,299.0,2.0,N,,,,,very good,12.13227033
548D1-35,1357.0,21.55,78.45,opal-A,high,310.0,11.0,N,,,,,very good,12.9623761
548D1-35,1357.03,24.44,75.56,opal-A,high,300.0,9.0,N,,,,,very good,12.20891003
548D1-35,1357.07,25.78,74.22,opal-A,high,303.0,10.0,N,,,,,very good,12.44965214
548D1-35,1357.1,29.72,70.28,opal-A,high,296.0,9.0,N,,,,,very good,11.90818543
548D1-35,1357.13,30.75,69.25,opal-A,high,299.0,8.0,N,,,,,very good,12.18061819
548D1-35,1357.16,24.84,75.16,opal-A,high,297.0,6.0,N,,,,,very good,11.98241671
548D1-35,1357.2,26.3,73.7,opal-A,high,302.0,5.0,N,,,,,very good,12.37765316
548D1-35,1357.23,24.63,75.37,opal-A,high,304.0,8.0,N,,,,,very good,12.48925747
548D1-35,1357.26,27.51,72.49,opal-A,high,307.0,4.0,N,,,,,very good,12.71110493
548D1-35,1357.3,27.46,72.54,opal-A,high,304.0,5.0,N,,,,,very good,12.50997111
548D1-35,1357.33,27.0,73.0,opal-A,high,308.0,4.0,N,,,,,very good,12.82483029
548D1-35,1357.36,24.46,75.54,opal-A,high,302.0,5.0,N,,,,,very good,12.35135798
548D1-35,1357.39,27.49,72.51,opal-A,high,312.0,4.0,N,,,,,very good,13.06616436
548D1-35,1357.43,38.38,61.62,opal-A,high,310.0,4.0,N,,,,,very good,12.96550905
548D1-35,1357.46,31.58,68.42,opal-A,high,328.0,14.0,N,2.3,65.6,2.35,,very good,14.37838468
548D1-35,1357.59,42.15,57.85,opal-A,mod,311.0,9.0,N,,,,,very good,13.02832737
548D1-35,1357.62,38.23,61.77,opal-A,high,317.0,9.0,N,,,,,very good,13.51579969
548D1-35,1357.66,41.94,58.06,opal-A,mod,317.0,9.0,N,,,,,very good,13.51579969
548D1-35,1357.69,39.7,60.3,opal-A,high,328.0,14.0,N,,,,,very good,14.39924846
548D1-35,1357.72,41.07,58.93,opal-A,mod,342.0,18.0,N,,,,,very good,15.5946205
548D1-35,1357.76,39.19,60.81,opal-A,high,330.0,12.0,N,,,,,very good,14.58234761
548D1-35,1357.79,38.77,61.23,opal-A,high,335.0,17.0,N,,,,,very good,14.93698424
548D1-35,1357.82,45.38,54.62,opal-A,mod,333.0,21.0,N,,,,,very good,14.81219777
548D1-35,1357.85,39.85,60.15,opal-A,high,321.0,4.0,N,,,,,very good,13.81632709
548D1-35,1357.89,37.77,62.23,opal-A,high,319.0,9.0,N,,,,,very good,13.63578305
548D1-35,1357.92,42.0,58.0,opal-A,mod,318.0,7.0,N,,,,,very good,13.54195551
548D1-35,1357.95,40.74,59.26,opal-A,mod,313.0,7.0,N,,,,,very good,13.18989512
548D1-35,1358.07,37.79,62.21,opal-A,high,322.0,11.0,N,,,,,very good,13.87320592
548D1-35,1358.1,40.16,59.84,opal-A,mod,322.0,10.0,N,,,,,very good,13.90965437
548D1-35,1358.13,45.7,54.3,opal-A,mod,358.0,16.0,N,,,,,very good,17.11107672
548D1-35,1358.16,36.57,63.43,opal-A,high,337.0,10.0,N,,,,,very good,15.15985803
548D1-35,1358.2,36.75,63.25,opal-A,high,337.0,20.0,N,,,,,very good,15.15985803
548D1-35,1358.23,37.12,62.88,opal-A,high,323.0,4.0,N,,,,,very good,13.95727692
548D1-35,1358.26,35.03,64.97,opal-A,high,333.0,7.0,N,,,,,very good,14.83830079
548D1-35,1358.3,36.88,63.12,opal-A,high,327.0,6.0,N,,,,,very good,14.29523143
548D1-35,1358.33,38.24,61.76,opal-A,high,322.0,13.0,N,,,,,very good,13.88662317
548D1-35,1358.36,35.4,64.6,opal-A,high,322.0,6.0,N,,,,,very good,13.8464103
548D1-35,1358.39,44.18,55.82,opal-A,mod,333.0,13.0,N,,,,,very good,14.75860076
548D1-35,1358.53,46.16,53.84,opal-A,mod,321.0,11.0,N,,66.7,2.34,,very good,13.77432036
548D1-35,1358.59,41.26,58.74,opal-A,mod,331.0,11.0,N,,66.7,2.34,,very good,14.58839012
548D1-35,1358.62,43.35,56.65,opal-A,mod,326.0,8.0,N,,,,,very good,14.24006326
548D1-35,1358.66,45.58,54.42,opal-A,mod,336.0,7.0,N,,,,,very good,15.02853933
548D1-35,1358.69,40.75,59.25,opal-A,mod,327.0,11.0,N,,,,,very good,14.28339171
548D1-35,1358.72,40.35,59.65,opal-A,mod,321.0,9.0,N,,,,,very good,13.84067512
548D1-35,1358.76,43.63,56.37,opal-A,mod,322.0,5.0,N,,,,,very good,13.90965437
548D1-35,1358.79,38.16,61.84,opal-A,high,324.0,14.0,N,,,,,very good,14.07923498
548D1-35,1358.82,38.44,61.56,opal-A,high,322.0,8.0,N,,,,,very good,13.91685945
548D1-35,1358.85,40.51,59.49,opal-A,mod,327.0,6.0,N,,,,,very good,14.27451836
548D1-35,1358.89,40.78,59.22,opal-A,mod,329.0,9.0,N,,,,,very good,14.47400941
548D1-35,1358.92,38.18,61.82,opal-A,high,321.0,38.0,N,,,,,very good,13.82634756
548D1-35,1358.95,37.37,62.63,opal-A,high,337.0,5.0,N,,,,,very good,15.13789216
548D1-35,1358.98,42.91,57.09,opal-A,mod,329.0,7.0,N,,,,,very good,14.47600834
548D1-35,1359.02,42.15,57.85,opal-A,mod,333.0,7.0,N,,,,,very good,14.81373197
548D1-35,1359.05,37.66,62.34,opal-A,high,330.0,6.0,N,,,,,very good,14.57429482
548D1-35,1359.08,39.26,60.74,opal-A,high,326.0,4.0,N,,,,,very good,14.185108
548D1-35,1359.12,38.4,61.6,opal-A,high,318.0,7.0,N,,,,,very good,13.56816195
548D1-35,1359.15,42.18,57.82,opal-A,mod,325.0,7.0,N,,,,,very good,14.11671207
548D1-35,1359.18,36.07,63.93,opal-A,high,326.0,8.0,N,,,,,very good,14.24793137
548D1-35,1359.21,34.56,65.44,opal-A,high,324.0,3.0,N,,,,,very good,14.03701043
548D1-35,1359.25,40.35,59.65,opal-A,mod,334.0,20.0,N,,,,,very good,14.85880594
548D1-35,1359.28,36.54,63.46,opal-A,high,320.0,7.0,N,,,,,very good,13.69239133
548D1-35,1359.31,39.45,60.55,opal-A,high,332.0,10.0,N,,,,,very good,14.7372163
548D1-35,1359.35,43.62,56.38,opal-A,mod,338.0,11.0,N,,,,,very good,15.22226789
548D1-35,1359.38,42.4,57.6,opal-A,mod,332.0,6.0,N,,,,,very good,14.75248775
548D1-35,1359.41,42.29,57.71,opal-A,mod,335.0,10.0,N,,,,,very good,15.00313754
548D1-35,1359.44,38.51,61.49,opal-A,high,308.0,7.0,N,,,,,very good,12.77886561
548D1-35,1359.48,36.54,63.46,opal-A,high,309.0,7.0,N,,,,,very good,12.90299363
548D1-35,1359.61,32.77,67.23,opal-A,high,325.0,10.0,N,2.0,63.4,2.37,,very good,14.14403078
548D1-35,1359.64,34.58,65.42,opal-A,high,325.0,11.0,N,,,,,very good,14.14403078
548D1-35,1359.67,34.95,65.05,opal-A,high,328.0,9.0,N,,,,,very good,14.37838468
548D1-35,1359.71,40.06,59.94,opal-A,mod,323.0,7.0,N,,,,,very good,13.98090796
548D1-35,1359.74,42.12,57.88,opal-A,mod,331.0,9.0,N,,,,,very good,14.63075786
548D1-35,1359.77,35.09,64.91,opal-A,high,344.0,13.0,N,,,,,very good,15.79488282
548D1-35,1359.8,32.04,67.96,opal-A,high,356.0,15.0,N,,,,,very good,16.92775507
548D1-35,1359.84,34.82,65.18,opal-A,high,339.0,11.0,N,,,,,very good,15.29602028
548D1-35,1359.87,34.94,65.06,opal-A,high,332.0,11.0,N,,,,,very good,14.70164436
548D1-35,1359.9,42.7,57.3,opal-A,mod,338.0,23.0,N,,,,,very good,15.2117609
548D1-35,1359.94,37.93,62.07,opal-A,high,306.0,11.0,N,,,,,very good,12.64370355
548D1-35,1359.97,35.89,64.11,opal-A,high,322.0,13.0,N,,,,,very good,13.86363011
548D1-35,1360.0,33.76,66.24,opal-A,high,321.0,7.0,N,,,,,very good,13.80631388
548D1-35,1360.03,36.54,63.46,opal-A,high,325.0,8.0,N,,,,,very good,14.13036482
548D1-35,1360.07,34.96,65.04,opal-A,high,317.0,7.0,N,,,,,very good,13.48969439
548D1-35,1360.1,32.63,67.37,opal-A,high,316.0,4.0,N,,,,,very good,13.37284309
548D1-35,1360.13,32.74,67.26,opal-A,high,318.0,6.0,N,,,,,very good,13.53868327
548D1-35,1360.16,36.49,63.51,opal-A,high,315.0,13.0,N,,,,,very good,13.29550509
548D1-35,1360.2,31.32,68.68,opal-A,high,326.0,6.0,N,,,,,very good,14.23613083
548D1-35,1360.23,33.32,66.68,opal-A,high,328.0,5.0,N,,,,,very good,14.35755113
548D1-35,1360.26,34.36,65.64,opal-A,high,328.0,8.0,N,,,,,very good,14.4141697
548D1-35,1360.3,29.37,70.63,opal-A,high,321.0,5.0,N,,,,,very good,13.82921188
548D1-35,1360.33,29.43,70.57,opal-A,high,321.0,5.0,N,,,,,very good,13.79030784
548D1-35,1360.36,27.05,72.95,opal-A,high,318.0,5.0,N,,,,,very good,13.52887128
548D1-35,1360.39,27.15,72.85,opal-A,high,319.0,7.0,N,,,,,very good,13.64708595
548D1-35,1360.43,35.31,64.69,opal-A,high,318.0,16.0,N,,,,,very good,13.55692442
548D1-35,1360.46,41.77,58.23,opal-A,mod,341.0,29.0,N,,,,,very good,15.54044554
548D1-35,1360.49,37.2,62.8,opal-A,high,311.0,8.0,N,1.3,61.1,2.4,,very good,12.99059995
548D1-35,1360.53,50.02,49.98,opal-A,mod,311.0,5.0,N,1.3,61.1,2.4,,poor,13.02832737
548D1-35,1360.59,33.68,66.32,opal-A,high,319.0,6.0,N,,,,,very good,13.65839822
548D1-35,1360.62,30.5,69.5,opal-A,high,327.0,6.0,N,,,,,very good,14.28141938
548D1-35,1360.66,33.57,66.43,opal-A,high,326.0,5.0,N,,,,,very good,14.22286691
548D1-35,1360.69,32.92,67.08,opal-A,high,322.0,6.0,N,,,,,very good,13.8464103
548D1-35,1360.72,26.63,73.37,opal-A,high,316.0,3.0,N,,,,,very good,13.41168062
548D1-35,1360.76,23.62,76.38,opal-A,high,315.0,12.0,N,,,,,very good,13.35623288
548D1-35,1360.79,24.42,75.58,opal-A,high,315.0,34.0,N,,,,,very good,13.33411802
548D1-35,1360.82,24.3,75.7,opal-A,high,300.0,6.0,N,,,,,very good,12.24335276
548D1-35,1360.85,31.72,68.28,opal-A,high,305.0,8.0,N,,,,,very good,12.58273977
548D1-35,1360.89,32.93,67.07,opal-A,high,301.0,3.0,N,,,,,very good,12.32273605
548D1-35,1360.92,29.86,70.14,opal-A,high,308.0,7.0,N,,,,,very good,12.80359531
548D1-35,1360.95,27.11,72.89,opal-A,high,318.0,6.0,N,,,,,very good,13.58785006
548D1-35,1360.99,32.3,67.7,opal-A,high,316.0,9.0,N,,,,,very good,13.43114166
7122A-2,1363.5,40.29,59.71,opal-A,mod,352.0,26.0,N,,,,,very good,16.49393408
7122A-2,1363.53,41.75,58.25,opal-A,mod,353.0,13.0,N,,,,,very good,16.63805733
7122A-2,1363.57,37.15,62.85,opal-A,high,350.0,19.0,N,,,,,very good,16.3234221
7122A-2,1363.6,41.15,58.85,opal-A,mod,360.0,23.0,N,,,,,very good,17.35380394
7122A-2,1363.63,38.38,61.62,opal-A,high,371.0,25.0,N,,,,,very good,18.41104977
7122A-2,1363.66,35.63,64.37,opal-A,high,361.0,11.0,N,,,,,very good,17.44510945
7122A-2,1363.7,38.82,61.18,opal-A,high,369.0,24.0,N,,,,,very good,18.18552622
7122A-2,1363.73,36.52,63.48,opal-A,high,357.0,17.0,N,,,,,very good,17.04033461
7122A-2,1363.76,38.54,61.46,opal-A,high,348.0,21.0,N,,,,,very good,16.17811412
7122A-2,1363.8,35.3,64.7,opal-A,high,370.0,17.0,N,,,,,very good,18.33113564
7122A-2,1363.86,37.28,62.72,opal-A,high,306.0,6.0,N,,,,,very good,12.65593171
7122A-2,1363.89,38.86,61.14,opal-A,high,322.0,17.0,N,,,,,very good,13.88662317
7122A-2,1363.93,36.22,63.78,opal-A,high,324.0,15.0,N,,,,,very good,14.07194583
7122A-2,1363.96,35.51,64.49,opal-A,high,329.0,26.0,N,,,,,very good,14.49351076
7122A-2,1363.99,32.03,67.97,opal-A,high,301.0,26.0,N,,,,,very good,12.27382409
7122A-2,1364.03,33.23,66.77,opal-A,high,309.0,30.0,N,,,,,very good,12.87807194
7122A-2,1364.06,32.23,67.77,opal-A,high,320.0,22.0,N,,,,,very good,13.73642433
7122A-2,1364.09,29.33,70.67,opal-A,high,300.0,10.0,N,,,,,very good,12.24673473
7122A-2,1364.12,30.61,69.39,opal-A,high,305.0,16.0,N,,,,,very good,12.55540205
7122A-2,1364.16,33.03,66.97,opal-A,high,352.0,20.0,N,,,,,very good,16.5258532
7122A-2,1364.19,30.44,69.56,opal-A,high,297.0,7.0,N,,,,,very good,12.01223862
7122A-2,1364.22,32.25,67.75,opal-A,high,310.0,11.0,N,,,,,very good,12.97804844
7122A-2,1364.26,35.89,64.11,opal-A,high,328.0,16.0,N,,,,,very good,14.34268851
7122A-2,1364.29,33.6,66.4,opal-A,high,314.0,8.0,N,,,,,very good,13.28265898
7122A-2,1364.32,34.42,65.58,opal-A,high,320.0,19.0,N,,,,,very good,13.7563566
7122A-2,1364.35,35.7,64.3,opal-A,high,336.0,15.0,N,,,,,very good,15.01764758
7122A-2,1364.42,33.32,66.68,opal-A,high,317.0,12.0,N,,,,,very good,13.48969439
7122A-2,1364.45,31.81,68.19,opal-A,high,320.0,12.0,N,,,,,very good,13.75835141
7122A-2,1364.52,29.4,70.6,opal-A,high,332.0,22.0,N,1.6,64.3,2.42,,very good,14.69149672
7122A-2,1364.55,29.47,70.53,opal-A,high,323.0,23.0,N,1.6,64.3,2.42,,very good,13.96739961
7122A-2,1364.58,30.74,69.26,opal-A,high,333.0,13.0,N,,,,,very good,14.80146282
7122A-2,1364.62,30.39,69.61,opal-A,high,338.0,18.0,N,,,,,very good,15.1928666
7122A-2,1364.65,29.78,70.22,opal-A,high,325.0,10.0,N,,,,,very good,14.10989064
7122A-2,1364.68,33.82,66.18,opal-A,high,346.0,22.0,N,,,,,very good,15.97222083
7122A-2,1364.71,33.23,66.77,opal-A,high,334.0,12.0,N,,,,,very good,14.89835814
7122A-2,1364.75,35.05,64.95,opal-A,high,353.0,12.0,N,,,,,very good,16.59445946
7122A-2,1364.78,41.79,58.21,opal-A,mod,339.0,10.0,N,,,,,very good,15.32562119
7122A-2,1364.85,28.22,71.78,opal-A,high,328.0,15.0,N,,,,,very good,14.36449229
7122A-2,1364.88,29.38,70.62,opal-A,high,320.0,17.0,N,,,,,very good,13.68671994
7122A-2,1364.91,32.69,67.31,opal-A,high,317.0,9.0,N,,,,,very good,13.47666065
7122A-2,1364.94,33.49,66.51,opal-A,high,338.0,16.0,N,,,,,very good,15.27016638
7122A-2,1364.98,30.64,69.36,opal-A,high,346.0,20.0,N,,,,,very good,15.92596849
7122A-2,1365.01,32.41,67.59,opal-A,high,328.0,17.0,N,,,,,good,14.39507329
7122A-2,1365.04,33.1,66.9,opal-A,high,329.0,25.0,N,,,,,very good,14.49351076
7122A-2,1365.08,32.29,67.71,opal-A,high,317.0,15.0,N,,,,,very good,13.5190664
7122A-2,1365.11,36.19,63.81,opal-A,high,314.0,12.0,N,,,,,very good,13.21861436
7122A-2,1365.14,36.93,63.07,opal-A,high,312.0,13.0,N,,,,,very good,13.09325803
7122A-2,1365.17,32.9,67.1,opal-A,high,333.0,25.0,N,,,,,very good,14.83830079
7122A-2,1365.21,31.87,68.13,opal-A,high,318.0,20.0,N,,,,,very good,13.59066497
7122A-2,1365.24,34.64,65.36,opal-A,high,336.0,23.0,N,,,,,very good,15.04878781
7122A-2,1365.27,31.11,68.89,opal-A,high,316.0,14.0,N,,,,,very good,13.39224777
7122A-2,1365.3,30.07,69.93,opal-A,high,330.0,9.0,N,,,,,very good,14.53409755
7122A-2,1365.34,32.15,67.85,opal-A,high,325.0,18.0,N,,,,,very good,14.16553256
7122A-2,1365.37,29.59,70.41,opal-A,high,314.0,7.0,N,,,,,very good,13.23779526
7122A-2,1365.4,32.29,67.71,opal-A,high,309.0,12.0,N,,,,,very good,12.86740595
7122A-2,1365.44,37.71,62.29,opal-A,high,306.0,16.0,N,,,,,very good,12.63148721
7122A-2,1365.47,38.31,61.69,opal-A,high,313.0,5.0,N,,,,,very good,13.17078363
7122A-2,1365.5,41.0,59.0,opal-A,mod,341.0,15.0,N,,,,,very good,15.52693123
7122A-2,1365.53,35.93,64.07,opal-A,high,324.0,14.0,N,1.7,65.2,2.38,,very good,14.01376836
7122A-2,1365.57,31.22,68.78,opal-A,high,322.0,10.0,N,1.7,65.2,2.38,,very good,13.91349661
7122A-2,1365.6,31.84,68.16,opal-A,high,325.0,14.0,N,,,,,very good,14.14061305
7122A-2,1365.63,36.68,63.32,opal-A,high,319.0,10.0,N,,,,,very good,13.61320532
7122A-2,1365.66,31.32,68.68,opal-A,high,342.0,24.0,N,,,,,very good,15.60754711
7122A-2,1365.7,32.18,67.82,opal-A,high,355.0,23.0,N,,,,,very good,16.79155389
7122A-2,1365.73,39.52,60.48,opal-A,high,346.0,20.0,N,,,,,very good,15.98380489
7122A-2,1365.76,33.28,66.72,opal-A,high,341.0,14.0,N,,,,,very good,15.49319686
7122A-2,1365.8,36.11,63.89,opal-A,high,359.0,16.0,N,,,,,very good,17.16077086
7122A-2,1365.83,29.45,70.55,opal-A,high,354.0,10.0,N,,,,,very good,16.71866927
7122A-2,1365.86,28.4,71.6,opal-A,high,351.0,19.0,N,,,,,very good,16.4030759
7122A-2,1365.89,32.26,67.74,opal-A,high,351.0,17.0,N,,,,,very good,16.43028068
7122A-2,1365.93,30.88,69.12,opal-A,high,347.0,17.0,N,,,,,very good,16.026905
7122A-2,1365.96,31.75,68.25,opal-A,high,336.0,12.0,N,,,,,very good,15.05034651
7122A-2,1365.99,35.66,64.34,opal-A,high,361.0,24.0,N,,,,,very good,17.41141482
7122A-2,1366.03,32.21,67.79,opal-A,high,344.0,10.0,N,,,,,very good,15.78801354
7122A-2,1366.06,29.17,70.83,opal-A,high,360.0,12.0,N,,,,,very good,17.32327573
7122A-2,1366.09,33.21,66.79,opal-A,high,341.0,14.0,N,,,,,very good,15.51728535
7122A-2,1366.12,31.55,68.45,opal-A,high,343.0,11.0,N,,,,,very good,15.72436986
7122A-2,1366.16,28.85,71.15,opal-A,high,323.0,4.0,N,,,,,very good,13.95390432
7122A-2,1366.19,26.96,73.04,opal-A,high,340.0,17.0,N,,,,,very good,15.41476807
7122A-2,1366.22,25.66,74.34,opal-A,high,341.0,11.0,N,,,,,very good,15.47448722
7122A-2,1366.26,27.72,72.28,opal-A,high,340.0,22.0,N,,,,,very good,15.40359641
7122A-2,1366.29,31.24,68.76,opal-A,high,335.0,14.0,N,,,,,very good,14.93079734
7122A-2,1366.32,30.76,69.24,opal-A,high,342.0,13.0,N,,,,,very good,15.5946205
7122A-2,1366.35,34.29,65.71,opal-A,high,379.0,13.0,N,,,,,very good,19.36952617
7122A-2,1366.39,29.73,70.27,opal-A,high,366.0,15.0,N,,,,,very good,17.9627652
7122A-2,1366.42,31.88,68.12,opal-A,high,353.0,17.0,N,,,,,very good,16.59789724
7122A-2,1366.45,31.49,68.51,opal-A,high,347.0,15.0,N,,,,,very good,16.0186075
7122A-2,1366.8,31.01,68.99,opal-A,high,362.0,13.0,N,,,,,very good,17.52539576
7122A-2,1366.83,31.07,68.93,opal-A,high,377.0,15.0,N,,,,,very good,19.05711077
7122A-2,1366.86,32.49,67.51,opal-A,high,376.0,7.0,N,,,,,very good,18.99405461
7122A-2,1366.89,31.27,68.73,opal-A,high,403.0,22.0,N,,,,,very good,22.23018423
7122A-2,1366.93,28.82,71.18,opal-A,high,416.0,24.0,N,,,,,very good,23.93641681
7122A-2,1366.96,26.41,73.59,opal-A,high,378.0,12.0,N,,,,,very good,19.22960493
7122A-2,1366.99,24.48,75.52,opal-A,high,398.0,22.0,N,,,,,very good,21.54338637
7122A-2,1367.03,33.64,66.36,opal-A,high,385.0,18.0,N,,,,,very good,20.05060541
7122A-2,1367.06,32.94,67.06,opal-A,high,405.0,10.0,N,,,,,very good,22.49188521
7122A-2,1367.09,28.83,71.17,opal-A,high,378.0,6.0,N,,,,,very good,19.25285475
7122A-2,1367.12,32.05,67.95,opal-A,high,397.0,13.0,N,,,,,very good,21.47506902
7122A-2,1367.16,32.45,67.55,opal-A,high,398.0,16.0,N,,,,,very good,21.51662765
7122A-2,1367.19,32.59,67.41,opal-A,high,392.0,8.0,N,,,,,very good,20.80082568
7122A-2,1367.22,32.9,67.1,opal-A,high,391.0,7.0,N,,,,,very good,20.7606496
7122A-2,1367.26,31.58,68.42,opal-A,high,395.0,18.0,N,,,,,very good,21.17177385
7122A-2,1367.29,34.12,65.88,opal-A,high,401.0,12.0,N,,,,,very good,21.92152153
7122A-2,1367.32,32.54,67.46,opal-A,high,381.0,9.0,N,,,,,very good,19.53405492
7122A-2,1367.35,29.05,70.95,opal-A,high,376.0,7.0,N,,,,,very good,18.99405461
7122A-2,1367.39,29.97,70.03,opal-A,high,364.0,12.0,N,,,,,very good,17.73171043
7122A-2,1367.42,31.17,68.83,opal-A,high,356.0,6.0,N,,,,,very good,16.94646654
7122A-2,1367.48,33.32,66.68,opal-A,high,350.0,5.0,N,2.4,66.8,2.39,,very good,16.297407
7122A-2,1367.52,35.05,64.95,opal-A,high,353.0,21.0,N,2.4,66.8,2.39,,very good,16.6059215
7122A-2,1367.55,34.46,65.54,opal-A,high,366.0,15.0,N,,,,,very good,17.9627652
7122A-2,1367.58,30.44,69.56,opal-A,high,369.0,16.0,N,,,,,very good,18.25345882
7122A-2,1367.62,32.9,67.1,opal-A,high,376.0,18.0,N,,,,,very good,18.99405461
7122A-2,1367.65,38.98,61.02,opal-A,high,409.0,14.0,N,,,,,very good,23.03887849
7122A-2,1367.68,34.75,65.25,opal-A,high,407.0,16.0,N,,,,,very good,22.69781972
7122A-2,1367.71,34.92,65.08,opal-A,high,404.0,17.0,N,,,,,very good,22.31091488
7122A-2,1367.75,33.5,66.5,opal-A,high,386.0,13.0,N,,,,,very good,20.1783799
7122A-2,1367.78,34.66,65.34,opal-A,high,404.0,16.0,N,,,,,very good,22.28781911
7122A-2,1367.81,32.98,67.02,opal-A,high,419.0,27.0,N,,,,,very good,24.37421997
7122A-2,1367.85,33.38,66.62,opal-A,high,381.0,22.0,N,,,,,very good,19.567128
7122A-2,1367.88,35.65,64.35,opal-A,high,409.0,9.0,N,,,,,very good,22.9341259
7122A-2,1367.91,34.12,65.88,opal-A,high,407.0,19.0,N,,,,,very good,22.73546443
7122A-2,1367.94,32.65,67.35,opal-A,high,389.0,7.0,N,,,,,very good,20.43073329
7122A-2,1367.98,30.56,69.44,opal-A,high,406.0,10.0,N,,,,,very good,22.64772371
7122A-2,1368.01,31.07,68.93,opal-A,high,390.0,11.0,N,,,,,very good,20.58081536
7122A-2,1368.04,30.07,69.93,opal-A,high,387.0,18.0,N,,,,,very good,20.21603326
7122A-2,1368.08,30.78,69.22,opal-A,high,404.0,16.0,N,,,,,very good,22.30629381
7122A-2,1368.11,30.98,69.02,opal-A,high,384.0,10.0,N,,,,,very good,19.94566306
7122A-2,1368.14,31.92,68.08,opal-A,high,387.0,20.0,N,,,,,very good,20.21603326
7122A-2,1368.17,33.77,66.23,opal-A,high,385.0,11.0,N,,,,,very good,20.04091663
7122A-2,1368.21,32.36,67.64,opal-A,high,374.0,13.0,N,,,,,very good,18.77499657
7122A-2,1368.24,33.28,66.72,opal-A,high,377.0,7.0,N,,,,,very good,19.12301688
7122A-2,1368.3,36.16,63.84,opal-A,high,388.0,11.0,N,,,,,very good,20.3238014
7122A-2,1368.34,34.56,65.44,opal-A,high,391.0,17.0,N,,,,,very good,20.70053093
7122A-2,1368.37,40.54,59.46,opal-A,mod,404.0,14.0,N,,,,,very good,22.39518578
7122A-2,1368.4,37.2,62.8,opal-A,high,401.0,11.0,N,,,,,very good,21.95787873
7122A-2,1368.44,35.17,64.83,opal-A,high,397.0,11.0,N,,,,,very good,21.50771546
7122A-2,1368.47,36.13,63.87,opal-A,high,404.0,11.0,N,,,,,very good,22.36180985
7122A-2,1368.5,34.08,65.92,opal-A,high,393.0,10.0,N,,,,,very good,20.94205522
7122A-2,1368.53,40.5,59.5,opal-A,mod,379.0,13.0,N,2.2,66.2,2.41,,very good,19.32744323
7122A-2,1368.63,28.67,71.33,opal-A,high,382.0,9.0,N,,,,,very good,19.6993011
7122A-2,1368.66,26.99,73.01,opal-A,high,367.0,13.0,N,,,,,very good,18.01057974
7122A-2,1368.7,18.89,81.11,opal-A,high,363.0,11.0,N,,,,,very good,17.63159886
7122A-2,1368.76,19.59,80.41,opal-A,high,383.0,7.0,N,,,,,very good,19.83031306
7122A-2,1368.8,21.48,78.52,opal-A,high,358.0,12.0,N,,,,,very good,17.0827447
7122A-2,1368.83,16.26,83.74,opal-A,high,358.0,7.0,N,,,,,very good,17.11107672
7122A-2,1368.86,18.25,81.75,opal-A,high,353.0,15.0,N,,,,,very good,16.6059215
7122A-2,1368.89,16.89,83.11,opal-A,high,353.0,22.0,N,,,,,very good,16.64127434
7122A-2,1368.93,9.92,90.08,opal-A,high,329.0,15.0,N,,,,,very good,14.47251039
7122A-2,1368.96,17.07,82.93,opal-A,high,321.0,14.0,N,,,,,very good,13.80631388
7122A-2,1368.99,14.88,85.12,opal-A,high,315.0,21.0,N,,,,,very good,13.3212346
7122A-2,1369.03,11.45,88.55,opal-A,high,330.0,8.0,N,,,,,very good,14.55820259
7122A-2,1369.06,15.77,84.23,opal-A,high,345.0,13.0,N,,,,,very good,15.83156948
7122A-2,1369.09,15.07,84.93,opal-A,high,342.0,12.0,N,,,,,very good,15.56450003
7122A-2,1369.12,17.81,82.19,opal-A,high,352.0,14.0,N,,,,,very good,16.49393408
7122A-2,1369.16,19.8,80.2,opal-A,high,336.0,13.0,N,,,,,very good,15.02387047
7122A-2,1369.22,16.75,83.25,opal-A,high,352.0,10.0,N,,,,,very good,16.50190808
7122A-2,1369.26,20.43,79.57,opal-A,high,334.0,13.0,N,,,,,very good,14.91225202
7122A-2,1369.29,14.78,85.22,opal-A,high,349.0,13.0,N,,,,,very good,16.27851296
7122A-2,1369.32,18.93,81.07,opal-A,high,345.0,26.0,N,,,,,very good,15.84206703
7122A-2,1369.35,23.27,76.73,opal-A,high,349.0,20.0,N,,,,,very good,16.19376052
7122A-2,1369.39,21.23,78.77,opal-A,high,360.0,17.0,N,,,,,very good,17.273111
7122A-2,1369.45,28.1,71.9,opal-A,high,342.0,4.0,N,,,,,very good,15.57955299
7122A-2,1369.49,30.14,69.86,opal-A,high,339.0,14.0,N,,,,,very good,15.33832482
7122A-2,1920.49,40.05,59.95,mixed,mod,516.0,30.0,N,,,,,very good,42.74693273
7122A-2,1920.53,41.07,58.93,mixed,mod,481.0,13.0,N,0.79,53.3,2.4,,very good,34.85486347
7122A-2,1920.56,42.38,57.62,mixed,mod,513.0,11.0,N,0.79,53.3,2.4,,very good,41.97477625
7122A-2,1920.59,45.67,54.33,mixed,mod,553.0,12.0,N,,,,,very good,53.02301238
7122A-2,1920.62,39.56,60.44,mixed,high,539.0,10.0,N,,,,,very good,48.80676217
7122A-2,1920.66,43.38,56.62,mixed,mod,525.0,10.0,N,,,,,very good,45.00960967
7122A-2,1920.69,44.29,55.71,mixed,mod,532.0,10.0,N,,,,,very good,46.86489428
7122A-2,1920.72,48.9,51.1,mixed,mod,530.0,9.0,N,,,,,very good,46.35639936
7122A-2,1920.76,49.48,50.52,mixed,mod,541.0,8.0,N,,,,,very good,49.55381984
7122A-2,1920.79,50.15,49.85,mixed,mod,547.0,16.0,N,,,,,very good,51.13534879
7122A-2,1920.82,55.18,44.82,mixed,mod,555.0,17.0,N,,,,,very good,53.71949737
7122A-2,1920.85,52.61,47.39,mixed,mod,540.0,6.0,N,,,,,very good,49.13135589
7122A-2,1920.89,52.92,47.08,mixed,mod,554.0,15.0,N,,,,,very good,53.28726882
7122A-2,1920.92,54.92,45.08,mixed,mod,573.0,13.0,N,,,,,very good,59.54462403
7122A-2,1920.95,51.8,48.2,mixed,mod,524.0,15.0,N,,,,,very good,44.85139029
7122A-2,1920.98,55.42,44.58,mixed,mod,480.0,20.0,N,,,,,good,34.72035156
7122A-2,1921.02,55.12,44.88,mixed,mod,600.0,28.0,N,,,,,very good,69.71991595
7122A-2,1921.05,45.78,54.22,mixed,mod,516.0,14.0,N,,,,,very good,42.69973362
7122A-2,1921.08,40.67,59.33,mixed,mod,509.0,11.0,N,,,,,very good,41.05041786
7122A-2,1921.12,35.86,64.14,mixed,high,512.0,7.0,N,,,,,very good,41.69746355
7122A-2,1921.15,37.51,62.49,mixed,high,515.0,4.0,N,,,,,very good,42.43638008
7122A-2,1921.18,35.2,64.8,mixed,high,502.0,6.0,N,,,,,very good,39.36955027
7122A-2,1921.21,32.9,67.1,mixed,high,503.0,7.0,N,,,,,very good,39.67518841
7122A-2,1921.25,34.93,65.07,mixed,high,504.0,11.0,N,,,,,very good,39.90597313
7122A-2,1921.28,35.49,64.51,mixed,high,492.0,3.0,N,,,,,very good,37.17981532
7122A-2,1921.31,37.79,62.21,mixed,high,509.0,10.0,N,,,,,very good,41.18243084
7122A-2,1921.35,41.43,58.57,mixed,mod,510.0,8.0,N,,,,,very good,41.39910857
7122A-2,1921.38,41.13,58.87,mixed,mod,481.0,19.0,N,,,,,very good,34.92231472
7122A-2,1921.41,42.52,57.48,mixed,mod,517.0,10.0,N,,,,,very good,42.92439451
7122A-2,1921.44,44.52,55.48,mixed,mod,518.0,13.0,N,,,,,very good,43.25016356
7122A-2,1921.48,46.11,53.89,mixed,mod,492.0,11.0,N,,,,,very good,37.15107405
7122A-2,1921.51,44.18,55.82,mixed,mod,508.0,12.0,N,,,,,very good,40.76372863
7122A-2,1921.54,42.74,57.26,mixed,mod,516.0,5.0,N,0.81,53.8,2.4,,very good,42.78236629
7122A-2,1921.58,47.21,52.79,mixed,mod,509.0,40.0,N,0.81,53.8,2.4,,very good,41.11992026
7122A-2,1921.61,42.82,57.18,mixed,mod,499.0,21.0,N,,,,,very good,38.68109638
7122A-2,1921.77,48.78,51.22,mixed,mod,502.0,16.0,N,,,,,very good,39.49152197
7122A-2,1921.8,47.11,52.89,mixed,mod,508.0,7.0,N,,,,,very good,40.77498874
7122A-2,1921.84,44.12,55.88,mixed,mod,509.0,6.0,N,,,,,very good,41.00084523
7122A-2,1921.87,37.71,62.29,mixed,high,507.0,7.0,N,,,,,very good,40.60641322
7122A-2,1921.9,41.15,58.85,mixed,mod,442.0,11.0,N,,,,,good,27.82568037
7122A-2,1921.97,45.38,54.62,mixed,mod,489.0,11.0,N,,,,,very good,36.58089155
7122A-2,1922.0,43.89,56.11,mixed,mod,487.0,4.0,N,,,,,very good,36.2377363
7122A-2,1922.16,41.29,58.71,mixed,mod,497.0,5.0,N,,,,,very good,38.25479349
7122A-2,1922.2,44.21,55.79,mixed,mod,522.0,10.0,N,,,,,very good,44.38312584
7122A-2,1922.23,51.06,48.94,mixed,mod,511.0,8.0,N,,,,,very good,41.60773199
7122A-2,1922.26,60.84,39.16,mixed,mod,501.0,6.0,N,,,,,very good,39.29350934
7122A-2,1922.43,24.93,75.07,mixed,high,438.0,5.0,N,,,,,very good,27.24543585
7122A-2,1922.46,33.82,66.18,mixed,high,436.0,5.0,N,,,,,good,26.8999927
